Repository: Madathanapalleleena/flotation-llm-kg-reproduction

# Multimodal Industrial Knowledge Graph (Supply chain)

See **RUN.md** for step-by-step run instructions and the dataset guide.
Implementing Multimodel Industrial Knowledge Graph for handling Supply Chain issues. Avoiding risk mitigation and allowing easy accessing of the pathways.

## Quick start

Requires **Python 3.10+** (the local `parser/` package would clash with the stdlib `parser` module on older versions).

```bash
cd multimodal-industrial-kg
python3 -m venv .venv && source .venv/bin/activate      # Windows: .venv\Scripts\activate
pip install -r requirements.txt

# A) 2-minute offline smoke test (no API key, no model download, no Neo4j) -- uses SYNTHETIC data + a rule-based mock LLM
EMBEDDING_BACKEND=hash LLM_BACKEND=mock USE_NEO4J=0 python main.py all
python main.py serve                                     # open http://127.0.0.1:5000  (any --port works; image thumbnails follow it)

# B) The real thing
cp .env.example .env                                     # put your DEEPSEEK_API_KEY in it
docker run -d --name neo4j -p 7474:7474 -p 7687:7687 -e NEO4J_AUTH=neo4j/password neo4j:5
python main.py all                                       # downloads moka-ai/m3e-base on first use (~400 MB)
python main.py serve
```

Step by step (same order as the paper's flow):

| Step | Command | Code |
|---|---|---|
| 1 dataset | `python main.py init-data` (sample only) | `data/generate_full_dataset.py` |
| 2–3 parser → JSON | `python main.py parse` | `parser/mineru_parser.py` |
| 4 ontology | (loaded automatically) | `ontology/ontology.json`, `ontology/knowledge_tree.py` |
| 5–7 normal RAG, fuzzy TF-IDF, entropy chunking | `python main.py build-rag` | `rag/term_weighting.py`, `fuzzy_membership.py`, `entropy_chunking.py`, `embeddings.py`, `vector_store.py`, `retriever.py` |
| 8 fuzzy retrieval | `python main.py query "foam colour changes from dark to lead gray"` | `rag/retriever.py` |
| 9–10 prompt + optimisation | `python main.py optimize-prompt` | `prompting/base_prompt.py`, `prompt_optimizer.py` |
| 10 LoRA fine-tuning (optional, once per training-data/model change) | `python main.py train-lora` | `llm/lora/training.py`, `llm/lora/model.py` |
| 11–12 LoRA initial triples + larger LLM refinement | `python main.py extract` (`--max-units 20` for a smoke test) | `llm/extraction.py`, `llm/refinement.py` |
| 13–14 ontology mapping + Neo4j | `python main.py build-kg` | `kg/*.py` |
| 15 D3 visualisation | `python main.py serve` | `backend/api.py`, `frontend/graph.html` |
| 16–17 evaluation | `python main.py evaluate [--full-semantic]` | `evaluation/*.py` |
| LoRA training | `python main.py train-lora` | `llm/lora/training.py` |

The local results dashboard includes a readable full-corpus graph with every parsed source document and extracted
figure; evidence units are available through a separate toggle so they do not overwhelm the overview. It also provides
the stored KG, distinctly marked Stage-1 candidate triplets, extraction tables, a parsed figure gallery, baseline

## Datasets you must upload yourself

The sample data created by `init-data` is **synthetic and tiny** — it exists only so the code runs. To reproduce the
paper you need to supply (I cannot download anything from the internet in my build environment, and the paper's own
dataset is not distributed with it):

| What | Where | Format |
|---|---|---|
| Flotation PDFs: standards, books, papers, equipment manuals, accident reports, regulations (paper §II) | `data/raw/pdf/*.pdf` | any text/figure PDF; delete the sample ones first |
| Froth images / flowsheets not inside PDFs | `data/raw/images/` | image + optional same-name `.txt` caption sidecar |
| Semi-structured HTML documents (optional) | `data/raw/html/*.html` | headings, tables with captions, figure + figcaption |
| Plant inspection logs (paper Fig. 3) | `data/raw/csv/*.csv` | columns `Time, Process, Equipment, Operating status, Problem description` (other column names work if you edit `record_to_sentence`) |
| **~100 expert-annotated sentences** with gold triples (paper §IV-A) | `data/training/flotation_train.jsonl` | one JSON per line: `{"id":0,"system":"…","user":"<sentence>","assistant":"{\"triples\":[{\"subject\":…,\"subject_type\":…,\"relation\":…,\"object\":…,\"object_type\":…}]}"}` — drives prompt optimisation (first 40) and held-out evaluation (rest) |
| API access | `.env` → `DEEPSEEK_API_KEY` | DeepSeek (or any OpenAI-compatible endpoint) |
| Embedding model | auto-downloaded | `moka-ai/m3e-base` from Hugging Face |
| MinerU PDF parser | installed by `pip install -r requirements.txt` (`mineru[all]`; heavy optional backend) | v4 uses its local flash JSON/Markdown output for text and PyMuPDF for figures/tables; absent or failed MinerU falls back to PyMuPDF |

Paper corpus is Chinese. For Chinese text the tokenizer works per character, entropies land around 4–5 bits (paper:
4.2–5.4), so set `H_MIN≈4.0` in `.env`; the default 2.6 is calibrated for short English sentences.

File: data/parsed/mineru_out/Microsoft_Word_EMC_Lab_Float_Procedure_Update_4_Generic_Jan12_docx_FLOTATION/mineru_v4_response.json
{
  "parse": {
    "sha256": "9474b3b3bfe027489fad6e1dbb2097f1eecf752e12ad14ca25687bd4867f22d3",
    "short_id": "9474b3b",
    "tier": "flash",
    "page_range": "1-21",
    "status": "done",
    "cache_hit": true,
    "wait_parse_ids": [],
    "created_parse_ids": [],
    "reused_parse_ids": [],
    "tip": "Cached. Use --force to re-parse."
  },
  "content": {
    "sha256": "9474b3b3bfe027489fad6e1dbb2097f1eecf752e12ad14ca25687bd4867f22d3",
    "short_id": "9474b3b",
    "tier": "flash",
    "format": "markdown",
    "content": "<!-- page 1 of 21 -->\n\n# FLOTATION\n\n![Image block](doc:9474b3b/tier:flash/page:1/block:2)\n\n**LABORATORY FLOTATION RATE TEST PROCEDURE FOR PGM, BASE METAL SULPHIDE AND OXIDE ORES**\n\n**FOR A MF1 RATE TEST**\n\n<small><span class=\"docvortex-page-footnote\" data-block-type=\"page_footnote\" style=\"color:#6b7280\">Eurus Mineral Consultants Laboratory Float Procedure. Update 4 January 2012. Page 1 of 21</span></small>\n\n<!-- page 2 of 21 -->\n\n**LABORATORY FLOTATION RATE TEST PROCEDURE FOR PGM, SULPHIDE** <strong><u>AND OXIDE ORES</u></strong>\n\n## APPLICATION\n\nThis test procedure applies to a single stage MF1 (i.e. primary Mill-Float) rate test. See\n\n## DEFINITIONS\n\nA rate test is where a number of concentrates are collected over various time periods in order to generate recovery-time, grade-time and mass-time curves. The data is used to estimate flotation kinetics.\n\nA batch test is when a single concentrate is collected for the full duration of the test.\n\n## OBJECTIVE\n\nThe purpose of this procedure is to generate information to achieve the following;\n\n Characterise the ore  Determine metallurgical variability of samples, ore types and ore mixes from the deposit  Ascertain what metallurgical changes result in an improvement of recovery/grade such as changes in grind, reagent type and/or addition, pH, pulp density  Generate data to determine flotation kinetics as a means of optimising flotation plant performance\n\n## CHARACTERISTICS OF PGM, SULPHIDE AND OXIDE ORES\n\nOnce reagents are added to a PGM and sulphide ore the ore responds to the flotation process for the duration of the test to produce recovery/grade/mass/time relationships. Staged addition of reagents can be tested as an option as opposed to being a necessity. For oxide ores the addition of a sulphidising reagent is a necessity. However, the activity of the sulphidiser tends to be short-lived and after dosing, flotation may only proceed for a relatively short time. Staged addition of sulphidiser and collector may therefore be required at intervals during the batch/rate test. In this case, the air is turned off, reagents added and conditioned, air tuned on and the test continued until the next stage addition.\n\n<small><span class=\"docvortex-page-footnote\" data-block-type=\"page_footnote\" style=\"color:#6b7280\">Eurus Mineral Consultants Laboratory Float Procedure. Update 4 January 2012. Page 2 of 21</span></small>\n\n<!-- page 3 of 21 -->\n\n## EQUIPMENT\n\n3\n\nThere are a number of standard laboratory flotation machines and cell sizes. The Denver D1 and D12 machines are the most commonly used (Figure 1) and come with a variety of cell and rotor/stator sizes from 1.5 to 8.0 l. (Figure 2). Tests using the 8.0 l cell require a larger rotor/stator. The LabTech Essa machine with 2.5 l cell is shown in Figure 3 and Figure 4 (note that annotations on these pictures are equally applicable to the Denver\n\n![Image block](doc:9474b3b/tier:flash/page:3/block:4)\n\n<details>\n<summary>image content</summary>\n\nmachine).\n</details>\n\nFigure 1\n\n<small><span class=\"docvortex-page-footnote\" data-block-type=\"page_footnote\" style=\"color:#6b7280\">Eurus Mineral Consultants Laboratory Float Procedure. Update 4 Jan 2012. Page 3 of 21</span></small>\n\n<!-- page 4 of 21 -->\n\n![Image block](doc:9474b3b/tier:flash/page:4/block:1)\n\nFigure 2\n\n4\n\nEurus Mineral Consultants Laboratory Float Procedure. Update 4 Jan 2012.\n\nPage 4 of 21\n\n<!-- page 5 of 21 -->\n\n![Image block](doc:9474b3b/tier:flash/page:5/block:1)\n\n<details>\n<summary>image content</summary>\n\nA\nB\n</details>\n\nFigure 3\n\n![Image block](doc:9474b3b/tier:flash/page:5/block:3)\n\n<details>\n<summary>image content</summary>\n\nLevel of pulp\n10-15 mm\n</details>\n\nFigure 4\n\nEurus Mineral Consultants Laboratory Float Procedure. Update 4 January 2012.\n\nPage 5 of 21\n\n<!-- page 6 of 21 -->\n\n6\n\n## SET-UP\n\n## Agitation and Air\n\nUsual set-up conditions for 1.5 to 8.0 l cells are shown in Table 1. Cell air flowrates and cell rpms are plotted in Figure 5. These running conditions are guidelines and are not “cast in stone”. Cell rpm is chosen, usually on a visual basis, to provide adequate agitation and suspension of solids but should not be too intense to cause spillage. The intensity of agitation reduces once air is introduced into the system.\n\nCell volume and dimensions in Table 1 are detailed in Figure 6. With agitation and airflow, pulp level should be about 10-15mm below the froth overflow lip. As per the illustration in Figure 6, this measurement is approximately the length of a thumbnail (the proverbial “rule of thumb”!). The froth paddles are sized to extend 10mm below the overflow lip. When air is turned on, pulp level rises and it should rise to 10-15mm below the froth overflow lip as represented in Figure 4. The cell should be marked and calibrated for pulp level with agitation and no air so that with airflow, pulp level is 10-15mm below the froth overflow lip. Froth height should be level with the overflow lip.\n\nGuidelines for air addition are given in Table 1. During a test-run an appropriate air setpoint was established at about 50% on the rotameter indicated by the line and arrow in Figure 3. Pulp height was about 15mm below the overflow lip (see Figure 4).\n\n## Sample Mass\n\nThe Denver 2.5 l cell has a live volume of 2.4 l. This is sufficient for 1,0 kg of sample and gives 32% solids in the cell which is a typical float plant feed density. In this case the laboratory mill should be set-up for 1.0 kg of sample as it is practical and best to mill the same mass of sample that will be used in the subsequent flotation test.\n\nThe LabTech Essa flotation cell has a live volume of 2.0 l. To float at between 30 and 35% solids Table 2 below shows that 800 gr of solids meets this requirement and allows about 1.25 l of water to be used to wash the solids from mill to float cell.\n\nFrom a visual analysis using the 2.5 l cell, the Essa flotation machine provided adequate agitation at 1200rpm. This is the maximum that the machine can operate at. Usual rotor speeds for the Denver cell are shown in Table 1.\n\n<small><span class=\"docvortex-page-footnote\" data-block-type=\"page_footnote\" style=\"color:#6b7280\">Eurus Mineral Consultants Laboratory Float Procedure. Update 4 Jan 2012. Page 6 of 21</span></small>\n\n<!-- page 7 of 21 -->\n\n**Measurements for the Denver D12 Laboratory Machine and Cells**\n\n|  | 1.5 litre Cell | 2.5 litre cell | 5.0 litre cell | 8.0 litre cell |\n| --- | --- | --- | --- | --- |\n| A mm | 115 | 135 | 155 | 195 |\n| B mm | 115 | 135 | 155 | 195 |\n| C mm | 165 | 205 | 240 | 295 |\n| D mm | 120 | 160 | 215 | 260 |\n| Nominal Volume (l) ) [A*B*D] | 1.59 | 2.92 | 5.17 | 9.89 |\n| Active Volume to 15mm below overflow lip less 10% for Mechanism (l) ) [A*B*(D-15)] | 1.25 | 2.38 | 4.32 | 8.38 |\n| Usual Airflow (l/min) | 6.0 | 7.5 | 9.2 | 11.0 |\n| Airflow per Active Volume (min^-1) | 4.80 | 3.15 | 2.13 | 1.31 |\n| Airflow per Nominal Volume (min^-1) | 3.78 | 2.57 | 1.78 | 1.11 |\n| Usual Cell rpm | 1200 | 1500 | 1650 | 1800 |\n\nTable 1\n\n**FLOAT CELL**\n\n<table><tbody><tr><td>Lab Cell volume (l)</td><td>2.0</td><td>2.0</td><td>2.0</td><td>2.0</td><td>2.5</td><td>2.5</td><td>2.5</td></tr><tr><td>% solids</td><td>30.0</td><td>35.0</td><td>38.0</td><td>32.0</td><td>30.0</td><td>35.0</td><td>32.0</td></tr><tr><td>Pulp RD</td><td>1.233</td><td>1.283</td><td>1.315</td><td>1.252</td><td>1.233</td><td>1.283</td><td>1.252</td></tr><tr><td>Pulp (kg)</td><td>2.47</td><td>2.57</td><td>2.63</td><td>2.50</td><td>3.08</td><td>3.21</td><td>3.13</td></tr><tr><td>Solids (kg)</td><td>0.740</td><td>0.898</td><td>1.000</td><td>0.800</td><td>0.925</td><td>1.122</td><td>1.000</td></tr><tr><td>Water (l)</td><td>1.73</td><td>1.67</td><td>1.63</td><td>1.70</td><td>2.16</td><td>2.08</td><td>2.13</td></tr><tr><td colspan=\"8\">MILL Mill % Solids 65.0 Pulp RD 1.693 Choice Choice</td></tr><tr><td>Pulp (kg)</td><td>1.138</td><td>1.381</td><td>1.538</td><td>1.231</td><td>1.423</td><td>1.727</td><td>1.538</td></tr><tr><td>Solids (kg)</td><td>0.740</td><td>0.898</td><td>1.000</td><td>0.800</td><td>0.925</td><td>1.122</td><td>1.000</td></tr><tr><td>Water (l)</td><td>0.40</td><td>0.48</td><td>0.54</td><td>0.43</td><td>0.50</td><td>0.60</td><td>0.54</td></tr></tbody></table>\n\n**Ore SG (t/m³)**\n\n2.7\n\n**Choice**\n\n**Choice**\n\n**WATER AVAILABLE TO WASH FROM MILL INTO CELL**\n\n| Water (l) | 1.33 | 1.18 | 1.09 | 1.27 | 1.66 | 1.48 | 1.59 |\n| --- | --- | --- | --- | --- | --- | --- | --- |\n\nTable 2\n\n## Eurus Mineral Consultants Laboratory Float Procedure. Update 4 January 2012.\n\nPage 7 of 21\n\n<!-- page 8 of 21 -->\n\n8\n\n![Image block](doc:9474b3b/tier:flash/page:8/block:2)\n\n<details>\n<summary>image content</summary>\n\nDenver D12 Laboratory Flotation Machine\nCells        Airflow per Active Volume        Airflow per Nominal Volume        RPM\n13.0\n2000\n12.0\n1800\n11.0\n1600\n10.0\n(min^-1)\n1400\n&\n9.0\n(l/min)\nVolume\n8.0\n1200\nFlowrate\nCell\nrpm\n7.0\n1000\nActive\n6.0\nAir\n800\n5.0\nper\nUsual\nAirflow\n4.0\n600\n3.0\n400\n2.0\n200\n1.0\n0.0\n0\n0.0    0.5    1.0    1.5    2.0    2.5    3.0    3.5    4.0    4.5    5.0    5.5    6.0    6.5    7.0    7.5    8.0    8.5\nCell Volume (l)\n</details>\n\nFigure 5\n\n![Image block](doc:9474b3b/tier:flash/page:8/block:4)\n\n<details>\n<summary>image content</summary>\n\nC\n15mm\nLevel of\npulp\nD\nA\nB\n</details>\n\nFigure 6\n\n<small><span class=\"docvortex-page-footnote\" data-block-type=\"page_footnote\" style=\"color:#6b7280\">Eurus Mineral Consultants Laboratory Float Procedure. Update 4 Jan 2012. Page 8 of 21</span></small>\n\n<!-- page 9 of 21 -->\n\n## Froth Paddles\n\n9\n\nFroth paddles should be sized and shaped as per the illustration in **Figure 7**. The paddles should be half the width of the cell, extend 10mm below the froth overflow lip and have handles. When collecting froth the paddle should sit on the cell wall so that froth collection depth is constant. The paddle can then slide along the cell wall from back to front ie “A” to “B” in Figure 11.\n\n![Image block](doc:9474b3b/tier:flash/page:9/block:4)\n\n<details>\n<summary>image content</summary>\n\nMechanism\nFroth Paddle\nFroth and froth height\nOverflow Lip\nA     B\nPulp Level\nA: 10mm below\noverflow lip\nB: 15-25mm\nbelow overflow lip\n</details>\n\nFigure 7\n\n## Determining Froth Collection Times\n\nThere are four important issues for both assayed elements and the mass/gangue component. The number and timing of concentrates collection should be arranged so that;\n\n1. The shape of the recovery-time curve can be accurately described mathematically\n\n2. The fast floating fraction collected at the start of the test is adequately represented and measured (see **Figure** 9)\n\n3. The slow floating fraction collected towards the end of the test is adequately represented and measured (see **Figure** 9)\n\n4. Sufficient sample is generated so that all analytes can be assayed. If this is not possible then duplicate/triplicate tests should be done.\n\n<small><span class=\"docvortex-page-footnote\" data-block-type=\"page_footnote\" style=\"color:#6b7280\">Eurus Mineral Consultants Laboratory Float Procedure. Update 4 Jan 2012. Page 9 of 21</span></small>\n\n<!-- page 10 of 21 -->\n\n10\n\nIn points 3 and 4 above, flotation concentrates should be timed so that the shape and position of the fast and slow floating sections of the curve can be well delineated and the slow floating section should be approaching or have approached a plateau, ie the recovery-time curve should have two distinct components with a discernable inflection point as per the bottom curve in Figure 9. If the recovery-time curve trend is described by a straight line as shown by the mass curve (red line, triangle markers) in Figure 10 then the test should be redone for a longer time to generate a curve with two distinct fast and slow sections. An example of this is shown in Figure 10 where the original test had to be redone for an extended flotation time from 23 to 40 minutes.\n\nFrom a cost and sample processing point of view the minimum number of concentrates to adequately describe the recovery-time curve and the ore’s flotation characteristic is four timed at 1, 3, 10 and 20 minutes. The first concentrate has the smallest mass and if this is a problem for assay, then the first two concentrate collection times can be moved to 2 and 4 minutes without adversely affecting the accuracy of estimating fast floating kinetics.\n\nThe table below recommends concentrate collection times for three categories of ore according to how fast mineral and gangue float and how quickly the recovery-time curve forms a plateau. The choice of collection times should suit the slowest floating component which is usually mass. For example, a 20 minute float would suit the ores in Figure 9 and the top curve in Figure 10, but only a 40 minute float would be suitable for an ore with a mass-time curve in Figure 8 and the bottom curve of Figure 10.\n\n![Image block](doc:9474b3b/tier:flash/page:10/block:5)\n\n<details>\n<summary>image content</summary>\n\nA\nB        C\nSlow Floating Ores\nAverage to Fast\nAverage to Slow\nand/or linear mass-\nFloating Ores\nFloating Ores\ntime ores\nTime\nTime\nTime\nConc\nConc\nConc\n(min)\n(min)\n(min)\n1        1        1        1        2        1\n3        2        3        2        5        2\n7        3        15        3        20        3\n20        4        30        4        40        4\n</details>\n\n![Image block](doc:9474b3b/tier:flash/page:10/block:6)\n\n<details>\n<summary>image content</summary>\n\nAlternately:        Alternately:\nTime\nTime\nConc\nConc\n(min)\n(min)\n1        1        2        1\n3        2        5        2\n7        3        10        3\n20        4        25        4\n30        5        40        5\n</details>\n\n<small><span class=\"docvortex-page-footnote\" data-block-type=\"page_footnote\" style=\"color:#6b7280\">Eurus Mineral Consultants Laboratory Float Procedure. Update 4 Jan 2012. Page 10 of 21</span></small>\n\n<!-- page 11 of 21 -->\n\n11\n\n## The following excerpt from “Using Simulation to Understand Metal and Mineral\n\nFlotation Performance at one of Falconbridge’s Base Metal Operations”; M. P. Hay et al, Nickel 05 Conference, Cape Town serves to outline the importance of not generating a linear recovery-time curve.\n\n## Determination of Flotation Kinetics\n\nFitting Kelsall’s parameters to a normal recovery and grade profile such as for Copper was achieved with a high level of accuracy. In contrast, the cumulative mass-time profile in Figure 8 posed quite a problem because it was essentially linear with a correlation coef icient, r<sup>2</sup>, of 0.976. It is not possible to fit a two component equation to a linear or near-linear relationship. In cases such as this a solution is often generated where both fast and slow floating rates have equal values. This is mathematically correct but does not occur in practice. When both rates are equal the fast floating fraction can be assigned any value between 0.0 and 1.0 without making any dif erence to the resulting mass recovery-time profile and these kinetic data are useless for simulation. For example the two laboratory test profiles in Figure 8 can be described by the two-component Kelsall equation;\n\n## Cumulative mass recovery = (100 - θ) [1 – exp(-kGF\\* t)] + θ[1 - exp(-kGS\\* t)]\n\nwhere kGF=kGS=0.0160 with θ being any value – as described by the dashed line.\n\n![Image block](doc:9474b3b/tier:flash/page:11/block:8)\n\n<details>\n<summary>image content</summary>\n\nFALCONBRIDGE BMS ORE, LABORATORY ROUGHER RATE TESTS: MASS\nLab Test 1        Lab Test PT6        kGF=kGS=0.0160\n35\nY\n30\nVER\nO\nREC\n25\nASS\n20\nM\nC\nN\n15\nO\nC\nHER\n10\nG\nU\nO\n5\nR\n%\n0\n0       2       4      6       8      10      12      14      16      18      20      22      24      26\nTIME (min)\n</details>\n\nFigure 8 Laboratory Test Data: Mass\n\n<small><span class=\"docvortex-page-footnote\" data-block-type=\"page_footnote\" style=\"color:#6b7280\">Eurus Mineral Consultants Laboratory Float Procedure. Update 4 Jan 2012. Page 11 of 21</span></small>\n\n<!-- page 12 of 21 -->\n\n12\n\n![Image block](doc:9474b3b/tier:flash/page:12/block:2)\n\n<details>\n<summary>image content</summary>\n\n100\n95\nSlow Floating\n90\n85\nY\n80\nVER\nFast Floating\n75\nSlow\nO\nREC\n70\nY\n65\nR\nO\n60\nT\nA\nR\n55\nO\nB\n50\nInflection point\nLA\n45\nFast\n40\n35\n30\n0        2        4        6        8        10        12        14        16        18        20\nFLOTATION ROUGHER RATE TIME (min)\n</details>\n\nFigure 9\n\n**FB BMS ORE, ROUGHER RATE TEST: COPPER AND MASS**\n\n![Image block](doc:9474b3b/tier:flash/page:12/block:5)\n\n<details>\n<summary>image content</summary>\n\nAv of Lab Ro Rate +PT6 tests: Cu        ReTest of Lab Ro Rate test: Cu\nAv of Lab Ro Rate + PT6 tests: Mass        ReTest of Lab Ro Rate test: Mass\n100\n95\nCOPPER\n90\n85\n80\n75\nRECOVERY\n70\n65\n60\n55\nCONC\n50\n45\nROUGHER\n40\nMASS\n35\n30\n25\n%\n20\n15\n10\n5\n0\n0     2 4 6 8 10 12 14 16 18 20 22 24 26 28 30 32 34 36 38 40 42\nTIME (min)\n</details>\n\nFigure 10\n\n<small><span class=\"docvortex-page-footnote\" data-block-type=\"page_footnote\" style=\"color:#6b7280\">Eurus Mineral Consultants Laboratory Float Procedure. Update 4 Jan 2012. Page 12 of 21</span></small>\n\n<!-- page 13 of 21 -->\n\n## DETAILS OF LABORATORY FLOTATION PROCEDURE\n\n## Sample\n\nThere are two types of test designated by sample source;\n\n1. Sample that has been milled in a laboratory mill, referred to as a “lab” test or “lab” float and\n\n2. Sample that has been taken from a flotation circuit, either pilot or plant scale, referred to as a “hot” float.\n\n## Mixing and Reagent Addition\n\n Air should be off  Set cell rpm  Pulp level should be to the calibration mark  If pH must be modified or reagents added, do so in the desired order and addition rate.\n\n## Air Rate\n\n<u>LabTech Essa</u> The test is begun by opening the air. The aim throughout the test is to maintain the top of the froth bed level with the overflow lip of the cell. The set point for air flow has been marked at about 50% on the rotameter (indicated by the dark line and white arrow in Figure 3). This setting is suitable for a 2.0/2.5 l cell. If a smaller or larger cell is used then air rate will need to be adjusted as per Table 1. Air flow should not be increased greater than the set point because an unstable situation can be created where air begins to blast through the froth.\n\nAir rate is adjusted by the knob marked “A” and flow is turned on/off by the switch marked “B”. The ideal is to have previously set knob “A” and on starting the test, switch “B” is then turned to “on” so that the test begins with the set point flow of air. This may not always be possible depending on the floatability of the ore. If this is high, concentrate production will be voluminous and a runaway froth will occur which will be uncontrollable (ie concentrate overflow without having to use the paddles). For very floatable ores it is best to begin the test by slowly opening the air and gradually building a\n\n<small><span class=\"docvortex-page-footnote\" data-block-type=\"page_footnote\" style=\"color:#6b7280\">Eurus Mineral Consultants Laboratory Float Procedure. Update 4 January 2012. Page 13 of 21</span></small>\n\n<!-- page 14 of 21 -->\n\n14\n\nfroth bed until it becomes level with the overflow lip. As soon as this is done timed concentrate collection can begin.\n\nWhat is required is that the froth is controlled at all times and is kept level with the overflow lip of the cell. Thus at the start of the test, air valve “A” will need to be adjusted and then gradually opened to the set point. After this, the level of pulp is topped up with water to maintain froth level. All the time, froth is collected by paddle and the quantity of froth removed is always controlled by the paddle design and the frequency of collection.\n\n<u>Denver</u> If the Denver machine is fitted with an air supply and rotameter then the above description for the LabTech Essa machine applies. If this is not fitted, air is controlled by the small “tap” shaped valve at the top of the stainless steel shaft. The same control is required via this valve for very floatable and voluminous froths.\n\n## Froth Collection\n\nFroth is collected every 15 seconds and consists of two sweeps of the paddles one immediately after the other from the back of the cell to the front (“A” to “B”, Figure 11). As the paddles moved forward they are angled around the mechanism and brought back together again before moving to the front of the cell (Figure 12). At all times the paddles must be operated in unison as a pair so that froth is removed in a uniform manner across the full width of the cell.\n\n There are four collections of concentrate in every minute,  Collection begins on the minute and is repeated every 15 seconds,  Collection finishes at the 45 second mark.\n\nAn example of a 4 and 7 concentrate collection test is shown in Table 3. The timing and sequence of collections is illustrated in Table 4. Note that the test, test conditions and pulp level are set-up followed by air rate so that froth is level with the overflow lip. As soon as this is done the test begins and froth collection can begin immediately (ie at 5 seconds), followed by a second collection at 15 seconds. Thereafter collection is at every 15 second interval.\n\n<small><span class=\"docvortex-page-footnote\" data-block-type=\"page_footnote\" style=\"color:#6b7280\">Eurus Mineral Consultants Laboratory Float Procedure. Update 4 Jan 2012. Page 14 of 21</span></small>\n\n<!-- page 15 of 21 -->\n\n![Image block](doc:9474b3b/tier:flash/page:15/block:1)\n\n<details>\n<summary>image content</summary>\n\nBack of Cell\nA\nMechanism\nB\nOverflow Lip\nFront of Cell\n</details>\n\nFigure 11\n\n![Image block](doc:9474b3b/tier:flash/page:15/block:3)\n\n<details>\n<summary>image content</summary>\n\nBack of Cell\nA\nB\nFront of Cell\n</details>\n\nFigure 12\n\nEurus Mineral Consultants Laboratory Float Procedure. Update 4 January 2012.\n\nPage 15 of 21\n\n<!-- page 16 of 21 -->\n\n16\n\n## If 4 Concentrates are Collected\n\n<table><tbody><tr><td>Concentrate</td><td colspan=\"3\">Collected between….</td></tr><tr><td>1</td><td>0 min</td><td>and</td><td>45 sec</td></tr><tr><td>2</td><td>1 min</td><td>and</td><td>2m 45s</td></tr><tr><td>3</td><td>3 min</td><td>and</td><td>9m 45s</td></tr><tr><td>4</td><td>10 min</td><td>and</td><td>30 min</td></tr></tbody></table>\n\n## Similarly with 7 Concentrates\n\n<table><tbody><tr><td>Concentrate</td><td colspan=\"3\">Collected between….</td></tr><tr><td>1</td><td>0 min</td><td>and</td><td>45 sec</td></tr><tr><td>2</td><td>1 min</td><td>and</td><td>1m 45s</td></tr><tr><td>3</td><td>2 min</td><td>and</td><td>2m 45s</td></tr><tr><td>4</td><td>3 min</td><td>and</td><td>5m 45s</td></tr><tr><td>5</td><td>6 min</td><td>and</td><td>11m 45s</td></tr><tr><td>6</td><td>12 min</td><td>and</td><td>19m 45s</td></tr><tr><td>7</td><td>20 min</td><td>and</td><td>30 min</td></tr></tbody></table>\n\nTable 3\n\n**Min**\n\n**Secs**\n\n<table><tbody><tr><td rowspan=\"2\"></td><td rowspan=\"2\"></td><td rowspan=\"2\">Before timing, set-up test, air rate and froth level</td></tr><tr></tr><tr><td>0</td><td>0</td><td>Begin test</td></tr><tr><td>0</td><td>5</td><td>Two sweep froth collection</td></tr><tr><td>0</td><td>15</td><td>Two sweep froth collection</td></tr><tr><td>0</td><td>30</td><td>Two sweep froth collection</td></tr><tr><td>0</td><td>45</td><td>Two sweep froth collection</td></tr><tr><td>1</td><td>00</td><td>Two sweep froth collection</td></tr><tr><td>1</td><td>15</td><td>Two sweep froth collection</td></tr><tr><td>1</td><td>30</td><td>Two sweep froth collection</td></tr><tr><td>1</td><td>45</td><td>Two sweep froth collection</td></tr><tr><td>2</td><td>00</td><td>Two sweep froth collection</td></tr><tr><td>2</td><td>15</td><td>Two sweep froth collection</td></tr><tr><td>2</td><td>30</td><td>Two sweep froth collection</td></tr><tr><td>2</td><td>45</td><td>Two sweep froth collection</td></tr><tr><td>3</td><td>00</td><td>Two sweep froth collection</td></tr><tr><td>3</td><td>15</td><td>Two sweep froth collection</td></tr><tr><td>3</td><td>30</td><td>Two sweep froth collection</td></tr></tbody></table>\n\nTable 4\n\netc to end of test\n\n## Conc 1\n\n## Conc 2\n\n## Conc 3\n\n<small><span class=\"docvortex-page-footnote\" data-block-type=\"page_footnote\" style=\"color:#6b7280\">Eurus Mineral Consultants Laboratory Float Procedure. Update 4 Jan 2012. Page 16 of 21</span></small>\n\n<!-- page 17 of 21 -->\n\n## Washing Down and Water Addition\n\nAfter the second sweep of each collection any material adhering to the paddles should be washed off into the concentrate collection dish. Occasionally, wash down adhered material around the sides of the cell and mechanism.\n\nWhen air rate is at the set point and froth level begins to fall below the level of the overflow lip, pulp level should be topped with water.\n\n## Thin Froth towards the end of a Test\n\nOne of the main requirements of a flotation test is to maintain a decent froth structure and level. If the froth becomes very thin, turn the air off, put the stopwatch on pause, add one drop of frother, condition for 1 minute and then restart the test, stopwatch and froth collection.\n\n## Treatment of Products\n\nAll concentrate and tailings are weighed (dish+pulp), then filtered, dried, dry weight recorded and sent for assay. This records dry mass and contained water for each product. If the sample contains sulphur/sulphides drying must be done in a low temperature oven (40C) to avoid burning off any sulphur/sulphides.\n\n## Immediately after the Test\n\nRemove the mechanism from the pulp and record the volume of pulp remaining in the cell. Thoroughly wash down the outside and inside of the mechanism into the cell.\n\n## Particle Size Analysis\n\nApart from a means of concentrating economic elements and metals, the flotation process is also a size classifier. Fines are preferentially recovered into the concentrate from the feed stream with an upper d90 size limit of approximately 125-150µm depending on the floatability of the ore type being treated. For example feed at 40% -75µm produces concentrate at about 60-70% -75µm and feed at 70-80% -75µm produces concentrate at about 90-95% -75µm. The particle size distribution across a flotation bank or circuit can be duplicated by using a hydrocyclone model where flotation concentrate is represented by cyclone overflow and flotation tailings by cyclone underflow.\n\n<small><span class=\"docvortex-page-footnote\" data-block-type=\"page_footnote\" style=\"color:#6b7280\">Eurus Mineral Consultants Laboratory Float Procedure. Update 4 January 2012. Page 17 of 21</span></small>\n\n<!-- page 18 of 21 -->\n\n18\n\nA few batch tests should be done to determine this particle size relationship for the various ore types and ore mixes. This is essential data when checking the grind of the laboratory mill. After a test, a representative sample of final tailings can be sent for assay and a further representative sample subjected to screening (the balance of the tailings material can be stored in case a re-assay is necessary). The particle size distribution and % -75µm of float feed is then determined by combining the mass and grading of tailings and concentrate streams.\n\n## REAGENT ADDITION\n\nReagents should be fresh and made-up on the day. Large additions of dilute reagent such as depressant should be added by pipette or a large barrel syringe.\n\nIn cases where it is necessary to add a reagent neat – such as a frother – the required addition can be just one drop. Small additions of reagent need to be added using a small barrel medical syringe with a thin hypodermic needle. One drop has a volume of 0.02cm<sup>3</sup>. In a test using 1kg in a 2.5l cell this is equivalent to 20g/t which is a sizeable dose in a plant.\n\n## CALIBRATION, ORGANISATION AND PRACTICE\n\nIt is essential to calibrate the flotation cell and machine, practice test technique and develop a system;\n\n##  Sufficient pipettes and/or syringe/needles should be available\n\n A supply of water (tap or plant) should be readily available at arms length  A number of wash bottles which can be easily refilled in between concentrate collection sweeps without having to move away from the cell and without missing a concentrate collection period  Concentrate dishes should be large enough to contain what can be a large pulp volume, especially for the last concentrate. The containers should be labelled before the test begins\n\n Practice **within 15 seconds:**\n\no Conducting two concentrate collection sweeps, o The dexterity of holding both paddles in one hand and washing them both into the concentrate container with a wash bottle in the other hand,\n\n<small><span class=\"docvortex-page-footnote\" data-block-type=\"page_footnote\" style=\"color:#6b7280\">Eurus Mineral Consultants Laboratory Float Procedure. Update 4 Jan 2012. Page 18 of 21</span></small>",
    "request_scope": {
      "page_range": "1-21",
      "after": null,
      "limit": 30000,
      "locator": null,
      "context": 0,
      "image_format": null
    },
    "content_ranges": [
      {
        "page_range": "1-18",
        "start": "doc:9474b3b/tier:flash/page:1",
        "end": "doc:9474b3b/tier:flash/page:18/block:12"
      }
    ],
    "truncated": true,
    "next_request": {
      "page_range": "19-21",
      "after": null,
      "locator": null
    },
    "asset": null
  }
}
