Repository: Madathanapalleleena/flotation-llm-kg-reproduction

# Multimodal Industrial Knowledge Graph (Supply chain)

See **RUN.md** for step-by-step run instructions and the dataset guide.
Implementing Multimodel Industrial Knowledge Graph for handling Supply Chain issues. Avoiding risk mitigation and allowing easy accessing of the pathways.

## Quick start

Requires **Python 3.10+** (the local `parser/` package would clash with the stdlib `parser` module on older versions).

```bash
cd multimodal-industrial-kg
python3 -m venv .venv && source .venv/bin/activate      # Windows: .venv\Scripts\activate
pip install -r requirements.txt

# A) 2-minute offline smoke test (no API key, no model download, no Neo4j) -- uses SYNTHETIC data + a rule-based mock LLM
EMBEDDING_BACKEND=hash LLM_BACKEND=mock USE_NEO4J=0 python main.py all
python main.py serve                                     # open http://127.0.0.1:5000  (any --port works; image thumbnails follow it)

# B) The real thing
cp .env.example .env                                     # put your DEEPSEEK_API_KEY in it
docker run -d --name neo4j -p 7474:7474 -p 7687:7687 -e NEO4J_AUTH=neo4j/password neo4j:5
python main.py all                                       # downloads moka-ai/m3e-base on first use (~400 MB)
python main.py serve
```

Step by step (same order as the paper's flow):

| Step | Command | Code |
|---|---|---|
| 1 dataset | `python main.py init-data` (sample only) | `data/generate_full_dataset.py` |
| 2–3 parser → JSON | `python main.py parse` | `parser/mineru_parser.py` |
| 4 ontology | (loaded automatically) | `ontology/ontology.json`, `ontology/knowledge_tree.py` |
| 5–7 normal RAG, fuzzy TF-IDF, entropy chunking | `python main.py build-rag` | `rag/term_weighting.py`, `fuzzy_membership.py`, `entropy_chunking.py`, `embeddings.py`, `vector_store.py`, `retriever.py` |
| 8 fuzzy retrieval | `python main.py query "foam colour changes from dark to lead gray"` | `rag/retriever.py` |
| 9–10 prompt + optimisation | `python main.py optimize-prompt` | `prompting/base_prompt.py`, `prompt_optimizer.py` |
| 10 LoRA fine-tuning (optional, once per training-data/model change) | `python main.py train-lora` | `llm/lora/training.py`, `llm/lora/model.py` |
| 11–12 LoRA initial triples + larger LLM refinement | `python main.py extract` (`--max-units 20` for a smoke test) | `llm/extraction.py`, `llm/refinement.py` |
| 13–14 ontology mapping + Neo4j | `python main.py build-kg` | `kg/*.py` |
| 15 D3 visualisation | `python main.py serve` | `backend/api.py`, `frontend/graph.html` |
| 16–17 evaluation | `python main.py evaluate [--full-semantic]` | `evaluation/*.py` |
| LoRA training | `python main.py train-lora` | `llm/lora/training.py` |

The local results dashboard includes a readable full-corpus graph with every parsed source document and extracted
figure; evidence units are available through a separate toggle so they do not overwhelm the overview. It also provides
the stored KG, distinctly marked Stage-1 candidate triplets, extraction tables, a parsed figure gallery, baseline

## Datasets you must upload yourself

The sample data created by `init-data` is **synthetic and tiny** — it exists only so the code runs. To reproduce the
paper you need to supply (I cannot download anything from the internet in my build environment, and the paper's own
dataset is not distributed with it):

| What | Where | Format |
|---|---|---|
| Flotation PDFs: standards, books, papers, equipment manuals, accident reports, regulations (paper §II) | `data/raw/pdf/*.pdf` | any text/figure PDF; delete the sample ones first |
| Froth images / flowsheets not inside PDFs | `data/raw/images/` | image + optional same-name `.txt` caption sidecar |
| Semi-structured HTML documents (optional) | `data/raw/html/*.html` | headings, tables with captions, figure + figcaption |
| Plant inspection logs (paper Fig. 3) | `data/raw/csv/*.csv` | columns `Time, Process, Equipment, Operating status, Problem description` (other column names work if you edit `record_to_sentence`) |
| **~100 expert-annotated sentences** with gold triples (paper §IV-A) | `data/training/flotation_train.jsonl` | one JSON per line: `{"id":0,"system":"…","user":"<sentence>","assistant":"{\"triples\":[{\"subject\":…,\"subject_type\":…,\"relation\":…,\"object\":…,\"object_type\":…}]}"}` — drives prompt optimisation (first 40) and held-out evaluation (rest) |
| API access | `.env` → `DEEPSEEK_API_KEY` | DeepSeek (or any OpenAI-compatible endpoint) |
| Embedding model | auto-downloaded | `moka-ai/m3e-base` from Hugging Face |
| MinerU PDF parser | installed by `pip install -r requirements.txt` (`mineru[all]`; heavy optional backend) | v4 uses its local flash JSON/Markdown output for text and PyMuPDF for figures/tables; absent or failed MinerU falls back to PyMuPDF |

Paper corpus is Chinese. For Chinese text the tokenizer works per character, entropies land around 4–5 bits (paper:
4.2–5.4), so set `H_MIN≈4.0` in `.env`; the default 2.6 is calibrated for short English sentences.

File: data/parsed/mineru_out/Runge_vp_how_to_analyse_flotation_test_results/mineru_v4_response.json
{
  "parse": {
    "sha256": "dd4c934aad3aa17756f47c9abe2ed999e121449743383f5f50dde5bce961ee28",
    "short_id": "dd4c934",
    "tier": "flash",
    "page_range": "1-19",
    "status": "done",
    "cache_hit": true,
    "wait_parse_ids": [],
    "created_parse_ids": [],
    "reused_parse_ids": [],
    "tip": "Cached. Use --force to re-parse."
  },
  "content": {
    "sha256": "dd4c934aad3aa17756f47c9abe2ed999e121449743383f5f50dde5bce961ee28",
    "short_id": "dd4c934",
    "tier": "flash",
    "format": "markdown",
    "content": "<!-- page 1 of 19 -->\n\n<u>CHAPTER 9</u>\n\n# Laboratory Flotation Testing – An Essential Tool for\n\n# Ore Characterisation\n\nKym Runge\n\nManager – Flotation Process Technology, Metso Minerals (Australia) Limited, Unit 1, 8 - 10 Chapman Place, Eagle Farm Qld 4009. Email: kym.runge@metso.com\n\nDr Kym Runge is a mineral processing engineer specialising in flotation circuit analysis using modelling and measurement techniques. She currently works for Metso Minerals as a flotation specialist both consulting to industry and managing the development of Metso’s flotation related product line. Her expertise in flotation was developed during a ten year period at the Julius Kruttschnitt Mineral Research Centre. During this time she initially studied for a PhD in flotation modelling and later worked full time as a researcher and consultant. She was instrumental in the development of JKSimFloat, which is used extensively in the industry for flotation circuit modelling and analysis. She also has three years industrial experience from when she worked at Pasminco’s Broken Hill flotation concentrator.\n\n![Image block](doc:dd4c934/tier:flash/page:1/block:7)\n\n## Abstract\n\n## Introduction\n\n## Batch Laboratory Testing Procedures\n\n## Techniques Available for Interpretting Batch Laboratory Flotation Test Results\n\n## Areas of Application\n\n## Advantages and Limitations of Using Batch Flotation Testing for Circuit Diagnosis\n\n## Concluding Remarks\n\n## References\n\n## Appendix – Worked Examples\n\nparameters can be evaluated and compared to rank different ore types or reagent suites. These parameters are also suitable for predicting, through mathematical modelling, the grade-recovery relationship achievable in a multistage flotation circuit.\n\n## ABSTRACT\n\nThe properties of the ore have a significant impact on the ultimate grade and recovery achievable in a flotation circuit. To maximise recovery, the proportion of particles containing the valuable mineral which are floatable should be maximised. To maximise the grade, the flotation rate of the valuable mineral should be significantly higher than the flotation rates of the gangue minerals in the ore. This is often referred to as ‘maximising the selectivity’.\n\nThere are various graphical and modelling techniques that have been developed to interpret laboratory batch flotation test results. In this chapter, the recommended procedure for performing these laboratory flotation tests and the various graphical and modelling analysis methods used to interpret these test results will be outlined.\n\nLaboratory batch flotation, in which a 1 - 2 kg sample of ore is floated using a standard set of operating conditions, is the standard technique used to assess ore floatability. Traditionally these tests have been performed extensively to determine the ultimate flotation design, screen potential reagents, determine optimum feed grind size and predict the change in performance of different ore types. These tests have usually been performed using the feed ore sample to the process but they are increasingly being used to characterise the floatability of internal flotation circuit streams and ‘map’ how the floatability is changing around a flotation circuit and across different processes.\n\n## INTRODUCTION\n\nTo achieve separation in the flotation process, those particles containing the valuable mineral need to float and they need to float more quickly than those containing predominantly the gangue minerals. The particle size, degree of liberation of the minerals and the hydrophobicity of the mineral surface will in large dictate a mineral’s recovery rate. Grinding and chemical addition are weapons in the metallurgist’s armoury used to modify particle properties for a particular ore type in an attempt to achieve maximum separation.\n\nKey ore floatability parameters (flotation rate constants and proportion of mineral in different floatability classes) can also be derived from the laboratory test flotation response. The values of these ore floatability\n\nFlotation Plant Optimisation\n\nSpectrum Series 16\n\n155\n\n<!-- page 2 of 19 -->\n\nCHAPTER 9 – LABORATORY FLOTATION TESTING – AN ESSENTIAL TOOL FOR ORE CHARACTERISATION\n\nA vast array of techniques can be used to predict the optimum grind size and chemical suite to use for a particular ore. Ultimately, there is always a need for small-scale testing to validate the results of these analyses or to explore, screen or prioritise different options. This is where laboratory batch flotation testing and the various techniques that can be used to analyse these batch test results come in useful. They are relatively easy and inexpensive to perform in comparison to detailed liberation or chemical speciation analyses and they go some way to replicating the process conditions that will be present in the full-scale processing plant.\n\nThe aim of this chapter is to outline how these ore characterisation tests should be performed and demonstrate the various graphical and modelling techniques that can be used to interpret the results produced from these tests.\n\nBATCH LABORATORY TESTING PROCEDURES\n\nThe standard procedure\n\nThere are various designs of laboratory-scale flotation cells which can be used to perform the laboratory batch flotation tests. My preference is to use a bottom driven laboratory cell allowing impeller speed and air rate adjustment, an example of which is shown in Figure 1. This type of cell, used with a fixed depth scraper to regularly remove the entire froth phase during concentrate collection, can produce reproducible test results even between different operators.\n\n![Image block](doc:dd4c934/tier:flash/page:2/block:7)\n\nFIG 1 - A bottom driven laboratory flotation cell supplied by Runge Engineering.\n\nA typical test involves washing an ore pulp sample into the laboratory cell. Make-up water is added to achieve the desired volume. The impeller is started and set to the desired speed. Collector and depressant (if required) are then added and an appropriate conditioning time is allowed to elapse. At the instant the air flowmeter is set to the appropriate air rate, the timing of the test commences. The concentrate produced from the cell flows and/or is scraped into trays and at designated time intervals the trays are removed and replaced. Water is continually added to the cell to maintain the desired froth level. The test continues until the froth is barren and no more particles are reporting to the froth in significant quantities. It is recommended that one more concentrate be collected after this point to ensure the end point of the test can be established.\n\nAll concentrate samples and the final tailing sample are weighed wet and dry and assayed for the elements of interest. These results are used to calculate the rate of mineral recovery as\n\n![Image block](doc:dd4c934/tier:flash/page:2/block:11)\n\n<details>\n<summary>image content</summary>\n\n100\n(%)\n80\nRecovery\n60\n40\nMineral\n20\n0\n0       2       4       6       8      10      12      14\nTime (min)\n</details>\n\nFIG 2 - Typical mineral versus recovery time curve obtained from a laboratory batch test.\n\na function of time, usually on a cumulative basis. A typical cumulative mineral recovery curve is depicted on Figure 2.\n\nAs an aside, the water in the concentrate versus the water in the flotation cell will be used to estimate recovery by the entrainment mechanism. Thus known quantities (or no) water should be used to wash concentrate into the tray.\n\nSamples to be tested can be collected directly from an operating flotation circuit, referred to as ‘hot samples’, or prepared in the laboratory – grinding to produce the appropriate particle size or adding reagent to achieve the required pulp chemistry. The time between sample collection and flotation should be minimised to prevent ageing or oxidation of particle surfaces prior to testing.\n\nThe weight or size of sample added to the laboratory flotation test should be chosen to achieve the required pulp density. Pulp density is a variable which often affects batch flotation test results. As it is easier to add water (rather than remove it), it is recommended that all samples be floated at a low per cent solids (ie less than ten per cent solids). The use of a low per cent solid also minimises the risk of bubble saturation or overloading. In tests where there is a high proportion of floatable solids performed using a low air rate and at a high pulp density, bubble surfaces can become saturated, resulting in low recovery rates. This condition should be avoided as the result is no longer a function of only the ore but the air rate used in the test.\n\nThe water used to dilute the samples and added during a test to maintain froth depth should be as similar to that used (or to be used) in the plant as possible. Water properties (ie ph, Eh, temperature, dissolved oxygen and dissolved molecules) will affect the composition of reagent and deposition products on particle surfaces, which ultimately affects ore floatability. Frother (as long as it has no collecting properties) should also be added to all make-up water in sufficient quantities to maintain a constant bubble size in the pulp and minimise bubble breakage within the froth phase. For most frothers, a concentration of 20 ppm within the make-up water will be sufficient for this purpose. Distinct additions of frother in the middle of a test should be avoided as they can result in a spike in flotation recovery.\n\nIt is important that all tests are performed using the same air rate, impeller speed, froth depth and froth scraping rate so that any change in a batch test result is a consequence of a change in the ore characteristics rather than to any change in the environment in which it is floated. The air rate chosen should be high to prevent bubble saturation and maintain a fluid non-collapsing froth. Air rates of 10 - 18 L/min are usually appropriate for tests performed using a 5 L cell. Impeller speed should be sufficient to keep all solids in suspension but not that high that molecules loosely deposited on surfaces are stripped off. An impeller speed within 750 to 1000 rev/min is recommended.\n\n156\n\nSpectrum Series 16\n\nFlotation Plant Optimisation\n\n<!-- page 3 of 19 -->\n\nCHAPTER 9 – LABORATORY FLOTATION TESTING – AN ESSENTIAL TOOL FOR ORE CHARACTERISATION\n\nIdeally the froth should be removed the instant it is formed so that differences in results can be attributed to changes in pulp flotation kinetics rather than to any change in the flotation froth characteristics. As a practical compromise, it is recommended that two to three centimetres of froth be maintained throughout the test and a scraper of sufficient depth be used to remove all but 0.5 cm of this froth at regular time intervals. Make-up water should be added regularly to maintain a constant froth depth as solids and water report to concentrate. A fast froth scraping rate is desirable but one stroke every ten seconds is usually a speed that allows the execution of other tasks (addition of water and changing of trays).\n\nThe time intervals over which each concentrate is collected should be chosen such that the shape of the mineral recovery time curves can be well established for the particular operating conditions chosen to do the tests. A test of a slow floating platinum ore, for instance, may require 45 minutes to an hour to reach completion and thus the first concentrate can be collected after two minutes of flotation. A faster floating copper porphyry flotation test, however, may finish in five minutes and a first concentrate may need to be collected after 20 seconds.\n\nDepending on one’s circumstances, some deviation may be required from the recommended test conditions (eg use of high per cent solids to obtain sufficient concentrate samples for assay, samples left to sit for long periods). Tests should be performed to establish whether any adverse effect arises from the proposed change.\n\nRefloatation and lock cycle tests The grade versus recovery relationship derived from a standard batch laboratory flotation test will not be that achievable in a multiple stage flotation circuit. Multiple stage flotation results in a more efficient separation between particles of different floatability. Figure 3 demonstrates this point by showing the flotation separation curves for a batch flotation test (calculated using flotation modelling techniques) performed over different time periods and for tests in which the concentrate has been refloated. The flotation separation curve is a plot of recovery versus the flotation rate of a particle in a particular flotation process. If a flotation process was a perfect separator, the separation curve would be a vertical line – complete recovery of particles to the right of the line and no recovery of particles to the left. The probabilistic nature of the flotation process, however, results in non-ideal separation.\n\n![Image block](doc:dd4c934/tier:flash/page:3/block:6)\n\n<details>\n<summary>image content</summary>\n\n100\n90\n80\n(%)\n16\n70\n60\nRecovery\n8\n50\n40\n4\n30\n20\n10\n0\n0.001        0.01        0.1        1        10\n-1 )\nFlotation Rate (min\n(a)\n</details>\n\nIt is clear from these graphs that a change in flotation time (Figure 3a) simply increases or decreases flotation recovery but does not result in changes in separation efficiency. A steepening of the separation curve, however, results from refloating the concentrate (Figure 3b). This occurs because of the increase in the fast to slow ratio of particles in the feed to subsequent stages. The net result of this improvement in separation efficiency is an improvement in the concentrate grade or purity achievable at a particular mineral recovery.\n\nLock cycle batch flotation experiments provide a better insight into the expected grade and recovery achievable from multistage processing of an ore. These tests are performed such that they replicate, on small scale, the full-scale flow sheet. To incorporate the effect of recycle streams, they are often performed multiple times with the recycled streams from a previous test added at the appropriate place in the subsequent test. Tests are performed until the mass flow in all samples converges to a constant value. Figure 4 shows a schematic of a lock cycle test performed to replicate a rougher/cleaner flotation circuit in which the cleaner tail is recirculated back to the feed.\n\n![Image block](doc:dd4c934/tier:flash/page:3/block:9)\n\n<details>\n<summary>image content</summary>\n\nNew Feed\nRecycled Tail\nNew Feed\nRecycled Tail\nCircuit Tailing\nNew Feed\nCircuit Concentrate\n</details>\n\nFIG 4 - Lock cycle test schematic.\n\n![Image block](doc:dd4c934/tier:flash/page:3/block:11)\n\n<details>\n<summary>image content</summary>\n\n100\n90\n80\n(%)\n70\nRecovery\n60\n50\nRefloatation\n40\n30\n20\n10\n0\n0.001        0.01        0.1        1        10\n-1 )\nFlotation Rate (min\n(b)\n</details>\n\nFIG 3 - Recovery of particles with different flotation rates (a) after four, eight and 16 minutes of flotation and (b) after one, two and three refloatation stages of eight minutes in duration.\n\nFlotation Plant Optimisation\n\nSpectrum Series 16\n\n157\n\n<!-- page 4 of 19 -->\n\nCHAPTER 9 – LABORATORY FLOTATION TESTING – AN ESSENTIAL TOOL FOR ORE CHARACTERISATION\n\nThe disadvantage of these types of tests is that they are timeconsuming to perform and they result in a single grade and recovery value rather than the relationship between the two values derived from the single stage test. To investigate an alternative flow sheet or a change in the residence time of a stage, another experiment needs to be performed.\n\nA more time- effective option for estimating multistage circuit grade and recovery is to model the data from a single stage experiment (or a lock cycle test). This model can be used to mathematically predict circuit grade and recovery achievable from different circuits. The procedures to perform this type of analysis will be outlined later in the chapter.\n\nTECHNIQUES AVAILABLE FOR INTERPRETING BATCH LABORATORY FLOTATION TEST RESULTS\n\nMineral recovery, grade versus recovery and selectivity curves\n\nMineral recovery, grade/recovery and selectivity curves are all graphs that can be constructed from the information collected during a single batch flotation experiment. These curves are ideal for comparing the results of different tests.\n\nThe mineral recovery curve displays the cumulative mass of mineral (on a percentage basis) recovered at each time interval during a test. The slope of this curve is an indicator of the rate of flotation recovery and the recovery value at which the curve asymptotes is an indicator of the proportion of floatable mineral in the tested sample (Figure 5).\n\n![Image block](doc:dd4c934/tier:flash/page:4/block:8)\n\n<details>\n<summary>image content</summary>\n\n100\n(%)\n80\nIncreasing Proportion of\nRecovery\nFloatable Mineral\n60\nIncreasing Flotation Rate\n40\nMineral\n20\n0\n0     2     4     6     8    10    12    14\nTime (min)\n</details>\n\nFIG 5 - Cumulative mineral recovery curve with the important features denoted.\n\nIt is desirable that the valuable mineral in a sample exhibit fast flotation kinetics (steep slope) and the proportion of non-floating mineral in the sample be minimised. The proportion of non-floating valuable mineral is an indicator of the amount of mineral that is either in particles too large or small for flotation, locked with non-floating particles or with a hydrophilic surface due to insufficient collector coverage or depressant coatings. Regardless of the reason, non-floating mineral is not recoverable in a flotation circuit and should be minimised if circuit recovery is to be maximised.\n\nFlotation is a separation process and thus it’s important that the valuable mineral is not only recoverable but that it’s recoverable to a greater extent than the gangue mineral. Selectivity curves are ideal for this type of evaluation. On these curves, the recovery of the valuable mineral is plotted against the recovery of a mineral of interest (Figure 6).\n\n![Image block](doc:dd4c934/tier:flash/page:4/block:12)\n\n<details>\n<summary>image content</summary>\n\n100\n(%)\nvery\n80\nReco\n60\nMineral\n40\nIncreasing Selectivity\nGangue\n20\n0\n0      20     40     60     80     100\nValuable Mineral Recovery (%)\ndenoted.\n</details>\n\nFIG 6 - Mineral selectivity curves with the important features\n\nThe 45 degree line on this plot represents the points at which no selectivity occurs – the recovery of valuable mineral is equal to the gangue mineral recovery and no separation is achievable. The further to the right of this line the selectivity curve lies, the better. Different selectivity curves should be created for each of the gangue minerals of interest as different minerals often exhibit different degrees of selectivity with the valuable mineral.\n\nThe overall measure of selectivity in the batch flotation test is the grade (or purity) of the concentrate produced. The cumulative concentrate grade versus cumulative recovery curves (Figure 7) produced from different tests can be compared to determine those conditions which result in the best selectivity with respect to all minerals.\n\n![Image block](doc:dd4c934/tier:flash/page:4/block:16)\n\n<details>\n<summary>image content</summary>\n\n100\nto\nImproving Overall Selectivity\nRecovery\n80\n(%)\nConcentrate\n60\nCumulative\n40\n20\n0\n0        5        10        15        20\nCumulative Concentrate Grade (%)\n</details>\n\nFIG 7 - Cumulative recovery versus cumulative concentrate grade produced during a batch flotation experiment.\n\nThese curves do not, however, give an estimate of the grade and recovery achievable in a multiple stage flotation circuit. Lock cycle tests or modelling are better suited to this task. These curves do give a good relative measure of selectivity. An improvement in selectivity in these tests should result in a better grade at a particular recovery at full scale.\n\nEntrainment assessment techniques Gangue can report to the concentrate either attached to bubbles (due to its own hydrophobicity or because of an association with a hydrophobic mineral) or entrained with the water phase. It is important to be able to differentiate between these two recovery mechanisms as ultimately this distinction may affect the strategy that is adopted to reduce gangue recovery. This section outlines techniques that can be used to estimate the degree of entrainment in a laboratory batch flotation test.\n\n158\n\nSpectrum Series 16\n\nFlotation Plant Optimisation\n\n<!-- page 5 of 19 -->\n\nCHAPTER 9 – LABORATORY FLOTATION TESTING – AN ESSENTIAL TOOL FOR ORE CHARACTERISATION\n\nEntrainment is a consequence of particles suspended in the pulp phase following the water into the froth and ultimately into the concentrate. The mass of a mineral entrained into the concentrate is proportional to the water flow to concentrate and can be estimated using Equation 1 (Johnson, 2005). The classification function (C<sub>f</sub>,i) is a factor to account for the degree of drainage with respect to the water flow and must be estimated to perform the calculation. It is known to fall between zero and one; zero representing the condition of total drainage where there is no entrained recovery of particles regardless of the water recovered, and one representing the condition where there is no drainage and the concentration of particles in the water in the concentrate (due to entrainment) is the same as in the pulp phase. C<sub>f</sub>,i is known to be strongly dependent on size with the coarser particles exhibiting a high degree of drainage (C<sub>f</sub>,i = 0) and the fine particles usually following the water phase (C<sub>f</sub>,i = 1).\n\n![Formula block](doc:dd4c934/tier:flash/page:5/block:3)\n\nwhere:\n\nF<sub>i</sub>\n\nis the flow of a component i into the concentrate due to\n\nentrainment\n\nC<sub>f</sub>,i is the classification function for component i ωi,pulp is the mass to water ratio of component i in the pulp phase\n\nF<sub>w</sub> is the flow of water to the concentrate Thus to calculate the recovery by entrainment in a batch test, the water to solids ratio in the pulp, water flow to concentrate and an estimate of C<sub>f</sub>,i is required. The water flow to concentrate can be measured and the average water to solids ratio in each stage can be estimated based on knowledge of the cell volume and the particle mass balance. The challenge is to estimate the degree of drainage in the system.\n\nIf one of the minerals is known to be non-floating, an inversion of Equation 1 can be used to calculate a C<sub>f</sub>,i estimate for the other minerals in the ore. This, unfortunately, is not usually the case with even the non-floating minerals locked to some extent with the valuable and exhibiting floatability. Johnson (2005) published typical values of C<sub>f</sub>,i for siliceous non-sulfide gangue (Table 1). These values coupled with knowledge of the particle size distribution of a particular sample can enable a reasonable estimate of C<sub>f</sub>,i to be calculated.\n\n![Image block](doc:dd4c934/tier:flash/page:5/block:11)\n\n<details>\n<summary>image content</summary>\n\nTABLE 1\nSize fractions (μm)\n-11       -16 +11      -23 +16      -33 +23      -44 +33\n0.77        0.46        0.30        0.24        0.13\nTypical values of Cf,i (after Johnson, 2005).\n</details>\n\nAlternatively, C<sub>f</sub>,i can be estimated using results from the batch test by recognising that towards the end of an experiment, the predominant particle recovery mechanism is entrainment. If one calculates the ratio of mineral to water in both the concentrate and pulp and plots this value for each stage of a batch experiment (Figure 8), it usually decreases, asymptoting at a particular value towards the end of the test. This value is an estimate of the C<sub>f</sub>,i value. The larger values at the beginning are because recovery is due to entrainment and flotation in these earlier stages.\n\nOnce a C<sub>f</sub>,i estimate has been obtained and the gangue entrainment flow has been calculated (Equation 1), a cumulative entrainment recovery curve can be constructed which can be\n\n![Image block](doc:dd4c934/tier:flash/page:5/block:14)\n\n<details>\n<summary>image content</summary>\n\n2.5\nRatio   Gangue to Water Ratio in Concentrate\n2.0\nGangue to Water Ratio in Pulp\n1.5\nRatio\nMaximum C Limit\nf,i\n1.0\n0.5\nCf,i Estimate\n0.0\n0        5        10        15\nTime (min)\n</details>\n\nFIG 8 - C<sub>f</sub>,i calculated using Equation 1 versus time in a batch\n\n![Image block](doc:dd4c934/tier:flash/page:5/block:16)\n\n<details>\n<summary>image content</summary>\n\nflotation test.\n70\n60\n(%)\n50\nOverall\nRecovery\n40\nEntrainment\n30\nEstimate\nGangue\n20\n10\n0\n0        5        10        15\nTime (min)\n</details>\n\nFIG 9 - Curves used to assess the predominant gangue recovery mechanism in a batch flotation test.\n\ncompared to the overall recovery curve for that mineral (Figure 9). The difference in these two curves is the proportion of the mineral recovered due to true flotation (attachment to bubbles).\n\nOre floatability mapping in a flotation circuit Traditionally batch flotation tests have only been performed using samples representative of a flotation circuit feed. Much can be learnt, however, by floating the samples collected from different streams of an operating flotation circuit.\n\nDuring flotation the faster floating particles will report to the concentrate streams, whereas the slower floating particles will report predominantly to the tailing streams. This results in different streams possessing very different ore floatability properties. As an example, Figure 10 shows the copper recovery achieved in batch flotation tests performed using different streams from Rio Tinto’s Northparkes flotation circuit.\n\nThis information can then be assessed in terms of mineral recovery and selectivity. A traditional rule of thumb is to recirculate streams to a point of similar assay. A better philosophy is to recirculate streams to a point of similar floatability.\n\nThe final tailing is of special importance as it is discarded and any valuable mineral contained in this stream is a lost opportunity. High valuable mineral recovery rates coupled with good selectivity in a tailing stream batch test is an indication of insufficient residence time in the circuit.\n\nFlotation Plant Optimisation\n\nSpectrum Series 16\n\n159",
    "request_scope": {
      "page_range": "1-19",
      "after": null,
      "limit": 30000,
      "locator": null,
      "context": 0,
      "image_format": null
    },
    "content_ranges": [
      {
        "page_range": "1-5",
        "start": "doc:dd4c934/tier:flash/page:1",
        "end": "doc:dd4c934/tier:flash/page:5/block:25"
      }
    ],
    "truncated": true,
    "next_request": {
      "page_range": "6-19",
      "after": null,
      "locator": null
    },
    "asset": null
  }
}
